Repository: ABereyziat/these

# these
Ceci est la base de la rédaction de la thèse.

File: texte_these/partie1_revue_de_litterature/bois/bois_comportement_mecanique.md
# Description
Le bois est un matériau compliqué à appréhender d'un point de vue mécanique car il est hétérogène et fortement anisotrope. En effet, le bois est globalement plus résistant et plus rigide dans la direction longitudinale, c'est à dire parallèlement aux fibres qui le constituent, que dans les autres directions. De plus, il est caractérisé par une forte variabilité, c'est à dire que ses propriétés mécaniques varient de manière relativement importante d'un échantillon à un autre, même pour des échantillons similaires, c'est à dire : même essence, même densité, mêmes conditions de croissance, et cætera. En outre, son comportement mécanique diffère non seulement en fonction de la direction du chargement (anisotropie), mais aussi selon le sens de la sollicitation. En effet, la loi de comportement du matériau peut être qualifiée de "non-symétrique" dans la mesure où les contraintes admissibles ne sont pas les mêmes en traction et en compression. Cet aspect est également valable, dans une moindre mesure, pour le comportement élastique, puisque le module d'élasticité en compression peut se révéler plus faible que celui déterminé en traction (cf. Guindos 2013). Par ailleurs, une différenciation du mode de rupture selon la sollicitation existe également puisque le bois se révèle quasi-fragile en traction tandis qu'une certaine ductilité est constatée en compression. Ces différents aspects sont développés dans les paragraphes suivants.

## Hétérogénéité
L'hétérogénéité du bois sur le plan mécanique présente différentes causes relatives à la croissance des arbres.
- Le bois juvénile se forme lors des premières années de croissance de l'arbre, c'est à dire entre 5 et 20 ans selon l'essence considérée (cf. Zink-Sharp 2004). Il présente une composition différente du bois mature, en particulier pour les conifères, ce qui induit des propriétés mécaniques différentes avec une résistance et une rigidité plus faibles pour le bois juvénile (cf. Bao 2001 et Pikk 2004).
- Les cernes de croissance résultent du développement discontinu de l'arbre au cours des saisons. Dans les régions tempérées, le printemps voit se développer le bois initial, constitué de nombreuses cellules de gros diamètre avec des parois de faible épaisseur, tandis que la deuxième phase de croissance, qui survient au cours de l'été, produit un nombre moins élevé de cellules avec des diamètres plus petits et des parois plus épaisses qui constituent le bois final (cf. Guitard 1987 et Zink-Sharp 2004). Dans les régions tropicales, l'apparition des cernes est moins évidente et correspond à des mécanismes différents, variables selon les essences (cf. Zink-Sharp 2004 et Mariaux 2015). Cette différenciation entre bois initial et bois final est source d'hétérogénéité puisque ce dernier présente de meilleures propriétés mécaniques que le premier (cf. Zink-Sharp 2004).
- Les nœuds sont la conséquence du développement de branches quasi perpendiculairement au tronc lors de la croissance de l'arbre. Le sciage longitudinal du tronc implique donc la coupe quasi-transversale des prolongement des branches dans le tronc qui, en raison de la forte anisotropie du bois, forment alors des inclusions dont les propriétés mécaniques sont très différentes du milieu plus ou moins homogène qui les entoure. La rigidité et la résistance étant beaucoup plus faibles dans les directions transversales que dans la direction longitudinale, les nœuds sont donc considérés comme des défauts au même titre que les poches de résines où les différentes fissures qui peuvent survenir lors du développement de l'arbre. En outre, le développement des branches engendre une courbure locale du fil du bois constituant le tronc, ce qui participe également à la fragilisation des débits longitudinaux.

Finalement, la différenciation entre le duramen et l'aubier, qui existe chez certaines essences, n'est pas considérée comme un facteur d'hétérogénéité mécanique dans la mesure où la structure des cellules constituant le bois reste inchangée. En revanche, chez certaines essences, le duramen contient des substances qui font en sorte que le bois qui en est issu est en général plus durable que celui constituant l'aubier.

## Variabilité

>"For example, modulus of elasticity within a species may vary by 20–30% (variability is defined as a standard deviation divided by arithmetic average)" (cf. Kasal 2004).

## Anisotropie
Le bois massif est un matériau anisotrope, généralement considéré comme orthotrope de manière cylindrique. En effet, les grumes qui constituent la matière première pour la fabrication des produits du bois, du moins une large partie des produits utilisés en structure (bois massif, lamellés collé et croisé), peuvent voir leur géométrie idéalisée de manière à les concevoir comme des cônes très élancés, et ultimement comme des cylindres circulaires droits. Toujours de manière idéalisée, la structure du bois est comprise comme un ensemble de fibres parallèles à l'axe du cylindre modélisant la grume et organisées transversalement en couches concentriques autour de cet axe, notamment du fait de l'alternance du bois initial et du bois final consécutive au cycle de croissance de l'arbre. Il en résulte des propriétés mécaniques différenciées et repérées selon trois directions : longitudinale (parallèle à l'axe du cylindre), radiale (du centre de la section droite vers l'extérieur) et tangentielle (tangente au disque formant la section droite du cylindre et aux disques plus petits obtenus par homothéties centrées sur son axe).

![ Les trois axes principaux du bois par rapport à direction du fil et aux cernes de croissance (d'après le Wood Handbook, cf. Forest Product Laboratory 2021)](../pictures/figure_orthotropie_cylindrique_bois.png)

## Comportement élastique linéaire
Si cette représentation d'un bois pris comme un matériau orthotrope cylindrique est adoptée, alors la prise en compte des propriétés de symétrie matérielle rend possible la description de son comportement mécanique élastique linéaire à travers 12 complaisances élastique prises comme des constantes, dont 9 sont linéairement indépendantes (cf. Guitard 1987). Ces dernières quantifient la propension d'un matériau à se déformer dans une certaine direction sous l'effet d'une contrainte donnée. Pour les matériaux orthotrope il existe 3 complaisances axiales, 3 complaisances de cisaillement et 6 complaisances transversales dont 3 sont linéairement indépendantes. L'usage veut que le tenseur des complaisances élastiques soit formulé comme une matrice par le biais de la notation de Voigt et que les complaisances élastiques soient exprimées à travers des "grandeurs techniques" pour décrire les lois de comportement des matériaux. Ainsi, la loi de comportement élastique linéaire d'un bois orthotrope cylindrique est généralement exprimée à travers trois modules d'Young, autrement appelés modules d'élasticité, six coefficients de Poisson, et trois modules de cisaillement, assemblés dans une matrice des complaisances élastiques (reproduite d'après Guitard 1987). En général, la loi de comportement est utilisée en exprimant les contraintes en fonction des déformations, ce qui requiert une reformulation en inversant la matrice des complaisances élastiques pour obtenir la matrice de rigidité.
$$
    \begin{Bmatrix}
    \epsilon_{11}\\
    \epsilon_{22}\\
    \epsilon_{33}\\
    2\epsilon_{23}\\
    2\epsilon_{31}\\
    2\epsilon_{12}\\
    \end{Bmatrix}
    =
     \begin{bmatrix}
    \frac{1}{E_{r}}           & -\frac{\nu_{tr}}{{E_{t}}} & -\frac{\nu_{lr}}{{E_{l}}} &0                     &0                     &0\\
    -\frac{\nu_{rt}}{{E_{r}}} & \frac{1}{E_{t}}           & -\frac{\nu_{lt}}{{E_{l}}} &0                     &0                     &0\\
    -\frac{\nu_{rl}}{{E_{r}}} & -\frac{\nu_{tl}}{{E_{t}}} & \frac{1}{E_{l}}           &0                     &0                     &0\\
    0                         &0                          &0                          &\frac{1}{G_{tl}}       &0                     &0\\
    0                         &0                          &0                          &0                     &\frac{1}{G_{lr}}      &0\\
    0                         &0                          &0                          &0                     &0                     &\frac{1}{G_{rt}}
    \end{bmatrix}
    \begin{Bmatrix}
    \sigma_{11}\\
    \sigma_{22}\\
    \sigma_{33}\\
    \sigma_{23}\\
    \sigma_{31}\\
    \sigma_{12}\\
    \end{Bmatrix}
    $$
avec les trois conditions :
$$ \dfrac{\nu_{rt}}{E_{r}}=\dfrac{\nu_{tr}}{E_{t}} \quad \textrm{;} \quad  \dfrac{\nu_{tl}}{E_{t}}=\dfrac{\nu_{lt}}{E_{l}} \quad \textrm{;} \quad  \dfrac{\nu_{lr}}{E_{l}}=\dfrac{\nu_{rl}}{E_{r}} $$

Les valeurs des constantes de rigidité varient beaucoup d'une essence à une autre et demeurent compliquées à établir, ci-bien que les données disponibles sont relativement rares, néanmoins, les relations d'ordres entre ces différentes grandeurs restent globalement les mêmes quelque soit la nature du bois considéré. Guitard (cf. Guitard 1987) fournit une estimation de ces différentes constantes, ou des ratios qui les relient, pour des essences résineuses dont la masse volumique est proche de 450  kilogrammes par mètre cube :

| Grandeur | $E_{l}/E_{r}$ | $E_{l}/E_{t}$ | $E_{r}/E_{t}$ | $\nu_{rt}$ | $\nu_{lt}$ | $\nu_{lr}$ | $\nu_{tr}$ | $\nu_{rl}$ | $\nu_{tl}$ | $G_{lr}$ | $G_{tl}$ | $G_{tr}$ |
| -------- | ------------- | ------------- | ------------- | ---------- | ---------- | ---------- | ---------- | ---------- | ---------- | -------- | -------- | -------- |
| Valeur   | 13            | 21            | 1,6           | 0,51       | 0,43       | 0,39       | 0,31       | 0,03       | 0,02       | 862 MPa  | 745 MPa  | 83,6 MPa |

Les modules d'élasticité rendent comptent de la raideur du matériau soumis à une contrainte de traction ou de compression uni-axiale dans une direction données. Les différences dans les ordres de grandeurs des trois modules d'Young rendent comptent du fort degré d'anisotropie du bois. Guitard met ces ordre de grandeur en relation avec la microstructure du bois de la façon suivante :
>"la majorité des fibres étant orientées suivant l'axe du tronc, celles-ci confèrent un renforcement fibreux dans la direction longitudinale d'où $E_{l}$ grand. Les fibres constituant les rayons ligneux induisent un renforcement radial [...]. Sous un effort tangentiel, les fibres longitudinales et les rayons ligneux sont sollicités perpendiculairement au grand axe des fibres d'où $E_{t}$ le plus faible." (Cf. Guitard 1987).

Par ailleurs, la variété des coefficients de Poisson peut prêter à confusion, il apparaît alors utile de garder en tête que dans le cadre d'un essai uni-axial, le coefficient $\nu_{ij}$ peut être vu comme "le rapport de l'élongation $\epsilon_{j}$ à l'élongation $\epsilon_{i}$ qui résultent d'une sollicitation $\sigma_{i}$" (cf. Guitard 1987). Guitard pointe également le fait que $\nu_{rt}$ peut dépasser la valeur limite de 0,5 établie pour les matériaux isotropes sans que cela pose problème. À l'inverse  $\nu_{rl}$ et $\nu_{tl}$ sont très faibles, ce qui rend leur valeur particulièrement difficile à déterminer expérimentalement et donc très incertaine.

Finalement, les modules de cisaillement rendent compte de la rigidité du matériau soumis à une sollicitation en cisaillement dans un plan donné. Les propriétés de symétrie du tenseur des déformations dans le plan font en sorte que l'indexation des modules de cisaillement n'est pas ordonnée, on a ainsi $G_{ij}=G_{ji}$. les relations d'ordres entre les différents modules de cisaillement peuvent une nouvelle fois relever d'une interprétation fondée sur l'observation de la microstructure du bois :
- Dans le plan longitudinal-radial, l'orientation des trachéides confère une forte rigidité dans la direction longitudinale, tandis que les rayon ligneux constituent un renfort dans la direction radiale, $G_{lr}$ constitue donc le module de cisaillement le plus élevé.
- L'absence de cellules préférentiellement orientées selon la direction tangentielle engendre le fait qu'aucun renforcement transversal n'existe dans le plan longitudinal-tangentiel, ainsi seules les fibres orientées longitudinalement offrent une rigidité significative, ce qui explique que $G_{lt}$ soit plus faible. La différence avec $G_{lr}$ est cependant relativement faible pour les bois résineux étant donné qu'ils ne comportent qu'une faible quantité de rayons ligneux en comparaison avec les bois feuillus.
- Dans le plan radial-tangentiel, les seules cellules sollicitées selon leur axe privilégié sont les rayons ligneux, peu nombreux pour les essences résineuses, tandis que les fibres longitudinales qui composent la majorité du bois sont sollicitées transversalement, le module $G_{rt}$ est donc relativement faible. Le cisaillement dans ce plan perpendiculaire au fil du bois est parfois dénommé sous le terme "cisaillement roulant" car le mode de rupture qui le caractérise se manifeste par le roulement des fibres les unes sur les autres, ce qui engendre une perte de cohésion, plutôt que par un écrasement transversal de ces fibres (cf. Ehrhart 2018).

Comportement élastique linéaire
"le comportement élastique d'un matériau quelconque est caractérisé par le tenseur matériel S des complaisances élastiques qui relie l'état des déformation à l'état des contraintes"
viscoélasticité (cf. Guitard 1987).

Plasticité - rupture

>"Wood has a cellular structure that is made up of lumens and cell walls. Due to this structure, wood cells buckle and collapse under compressive loads. In com- pression parallel to grain, clear wood shows plastic soft-ening, in compression perpendicular to grain, it shows ductile behavior with extended yielding plateau followed by significant hardening after the cell walls had collapsed into the lumens and the wood densified." (cf. Xu 2013).

## Facteurs influançant le comportement mécanique
Temps -> viscoelaticité / viscoplasticité fluage relaxation
Historique du chargement (chargement dyamique cyclique, fatigue)
Température
humidité
-> formage du bois

# Modélisation
Différentes stratégies plus ou moins complexes existent pour modéliser le comportement mécaniques à froid du matériau bois. Le choix d'une stratégie plutôt qu'une autre dépend notamment de l'échelle considérée ou encore des sollicitations appliquées.

## Anisotropie
La prise en compte de l'anisotropie du bois pose problème en simulation numérique à trois dimensions puisque le recours à une loi comportement exprimée pour un matériau orthotrope cylindrique n'est en général pas adaptée aux structures modélisées. En effet, dans la plupart des cas on souhaite modéliser les structures selon un repère cartésien, sans considération pour l'orientation des cernes de croissance. C'est en particulier le cas pour les éléments de structures en bois lamellé collé qui présentent une orientation aléatoire de ces anneaux de croissance.

![section de bois lamellé collé en coupe transversale montrant l'orientation aléatoire des cernes de croissance (d'après Davalos 1991)](../pictures/figure_orientation_aleatoire_cernes_croissances.png)

Dans certains cas, le problème de l'anisotropie peut être contourné en considérant le matériau bois comme isotrope. Cette approche peut se révéler valide lorsqu'un type de contraintes, appliqué dans une certaine direction, surdétermine le problème. Les autres types de contraintes apparaissent alors comme très faibles voire négligeable et le problème peut donc être considéré comme uni-axial. Kasal et Leichti suggèrent alors que la prise en compte d'un matériau bois défini comme isotrope peut alors constituer une approximation acceptable :
>"While multiaxial stress states exist in almost all engineering applications, most design procedures are based on assumptions of uniaxial stress state. This approach works well in situations where one stress predominates and the other stresses are relatively small so that they can be neglected" (cf. Kasal 2005).

>"Wood and wood materials are inhomogeneous and non-isotropic materials. In a stress analysis, these assumptions are routinely violated and wood is regarded as a homogeneous, isotropic material. Such simplifications are acceptable in many instances, especially when relatively primitive analytical methods assuming uniaxial stresses are used" (cf. Kasal 2005).

C'est par exemple le choix réalisé par Chybinski et Polus qui étudient des poutres mixtes aluminium-bois en flexion (cf. Chybinski 2019).

La plupart du temps, l'anisotropie est prise en compte dans les simulations numériques par l'implémentation d'un tenseur de rigidité "orthotrope" présentant certaines propriétés de symétrie. Les complaisances du bois dans les directions radiale et tangentielle sont alors amalgamées de manière à obtenir un comportement transversal équivalent. Davalos et. al établissent en partie la validité de cette démarche en testant des poutres en pin lamellé collé à la torsion (cf. Davalos 1991). Ils montrent que les modules de cisaillement dans les plans longitudinal-radial et longitudinal-tangentiel sont très proches et qu'il est correcte de considérer que la moyenne de ces deux valeurs constitue un module de cisaillement équivalent valide dans les plans parallèles à l'axe longitudinal de la poutre. Selon cette approche, on considère donc que le bois est caractérisé par une différenciation entre son comportement dans les directions transversales dites perpendiculaires au fil du bois, et son comportement dans la direction longitudinale dite parallèle au fil.

Cette dualité peut conduire à adopter le terme "isotrope transverse" pour qualifier le comportement du bois en 3 dimensions, ce qui suppose une forme "d'isotropie" dans le plan transversal. Néanmoins, cette notion est à prendre avec précautions car elle peut générer des ambiguïtés dans la mesure où il peut exister une certaine distance entre la désignation sémantique et l'application physique et numérique en ce qui concerne la description du comportement du matériau. En effet les termes "orthotrope" et "isotrope transverse" sont abondamment repris dans la littérature mais les modèles désignés de la sorte semblent varier dans la manière dont est construit le tenseur des complaisances élastiques.  



On verra que la description d'un matériau dont le module cisaillement roulant est linéairement indépendant des autres complaisances élastiques est la plus judicieuse. Dès lors, à la lumière des descriptions formulées par Dieulesaint et Royer reprise par Lemaître et. al (cf. Dieulesaint 1974 et Lemaitre 2020), il paraît préférable d'utiliser l'appellation "tétragonal" ou "quadratique", plutôt que le terme "isotrope transverse" pour qualifier le comportement du matériau simulé.


sujette à confusion.   



>"Defining wood as an orthotropic material is not practical due to the large number of experimental variables that must be determined. In structural applications, it is impossible to distinguish between radial and tangential directions and wood is represented as transverse isotropic material. The transverse isotropic means that the material has isotropic properties in the transverse plane. Thus, only two moduli of elasticity (parallel and perpendi- cular to fibers), one shear modulus, and one Poisson’s ratio are needed to define such material"(cf. Kasal 2005) .

## Hétérogénéité
Les différents modèles peuvent d'abord se différencier sur la question de l'hétérogénéité ou de l'homogénéité du bois.
La prise en compte des noeuds
La prise en compte de la différenciation entre le bois initial et le bois final

## Variabilité
La plupart des modèles reposent sur des approches déterministes, néanmoins le recours à des modèles stochastiques tend à se développer pour tenir compte de la variabilité inévitable du matériau bois.

##

## Plasticité et rupture

>The theory of plasticity is a procedure by a set of constitutive equations for a multiaxial stress state. This is accomplished on three basic properties: a yield criterion, a flow rule, and a hardening rule. (cf. Xu 2013).
>"Currently, wood is popularly modeled as elasto-plastic orthotropic in compression according to the Hill yield criterion. For simplification, the elastic perfectly plastic behavior has been adopted in some models [12–15]. However, the accurate prediction requires considering material hardening or softening" (cf. Xu 2013).

>However, for the glued laminated timber, this plastic softening phenomenon in the longitudinal direction is not significant, it can be approximately regarded as elastic perfectly plastic [24]. In the direction perpendicular to grain, the behavior of glulam in compression can be rep- resented by a bi-linear elasto-plastic law including hard- ening [24]."(cf Xu 2013).

Une confusion peut exister dans le mesure où selon les applications, la rupture peut être considérée comme le dépassement de la limite d'élasticité d'une part, ou de la contrainte ultime d'autre part.
>"One of the difficulties when using the strength criteria in conjunction with finite element stress analysis is the link to a plasticity constitutive law. A strength criterion merely identifies failure (yes or no), but does not describe the behavior of materials.This must be done by a material model that reflects the material behavior under stress. Therefore, the strength criterion must be linked with another model, e.g. plasticity law, which describes material behavior ‘after the failure’." (cf. Kasal 2005).

>"Strength is defined as the stress at failure. Therefore, the definition of failure plays an important role in defining strength. Because of the nonisotropic character of wood and wood-based composites, several strength values are required to describe completely the strength of the material. These include tensile, compressive, and shear strengths. [...] Failure can be relatively easily defined for all stresses, except for the compression perpendicular to fibers where the strength is defined as the stress at certain value of the strain. Thus, compressive strength in the direction perpendicular to fibers is a deformation-based quantity. [...] Another way to determine failure is use of fracture mechanics. Fracture mechanics studies mechanisms of crack initiation, development, and growth. Several parameters are needed to describe the functions governing the various stages of crack development. The problem in applying fracture mechanics to wood and wood materials is that an infinite number of cracks of unknown dimensions is present in wood" (cf. Kasal 2004).

>"For isotropic materials, the theories for evaluating multiaxial stress are well developed and offer relatively reliable predictions of failure. These theories are based on assumptions of homogeneity, as well as isotropy, and, in many instances, assume brittle failures or a distinct yield point. In all instances, the phenomenological strength criteria (a phenomenological criterion applies to the phenomenon of failure only and cannot be used to explain the failure mechanism itself) are represented by some kind of a mathematical expression describing a ‘strength surface,’ which can be either opened or closed. Both, opened and closed surfaces can be justified for different materials. Within the past forty years, a number of strength theories applicable to composite materials have been developed. The need for such theories resulted from the two-dimensional character and highly organized non-isotropic structure of composite materials. If wood and wood-based materials are viewed as orthotropic or transversely isotropic materials, then the strength theories developed for artificial composites can be applied to wood design. The authors consider it appropriate to review some of the properties of quadric surfaces that can be directly related to a strength envelope concept. Most strength theories use polynomial expressions to represent one or more surfaces in an n-dimensional strength space. Each axis represents a stress component such as uniaxial tension or compression (tension is positive, compression is negative). The quadric surface can be either bounded (such as an elliptical surface) or unbounded (such as a cylindrical surface). For clarity, discussion addresses the quadric surface in a three-dimensional space." (cf. Kasal 2005).

>"Hoffman criterion is essentially Hill criterion modified to allow unequal maximum allowable stresses in tension and compression" (cf. MSC Software 2015)

>"Hoffman proposed an empirical expression in which he assumed different tensile and compressive strengths and brittle failure. [...] This criterion is based on von Mises’s and Hill’s theories assuming that brittle failure occurs rather than yielding" (cf. Kasal 2005).

>"A concern exists about using the Tsai–Wu criterion due to the need to evaluate the stress interaction coefficients that are sensitive to the test methods used to evaluate biaxial strength." (cf. Xu 2013).

File: texte_these/partie1_revue_de_litterature/bois/bois_froid.md
# Description
Le bois est un matériau issu d'un ensemble de transformation de la matière première que constituent les arbres présents dans les forêts. Ils sont d'abord tronçonnés pour obtenir des grumes qui sont ensuite sciées, déroulées ou tranchées en fonction des utilisation finales auxquelles elles sont destinées (première transformation du bois). Les produits ainsi obtenus, peuvent ensuite subir d'autres transformations pour donner une grande variété de produits finis. En ce qui concerne le bois de structure, les trois produits les plus courants sont :
- le bois massif, obtenu par sciage des grumes et séchage ;
- le bois lamellé-collé (BLC ou GL pour "glulam"), obtenu par superposition et collage de planches en bois massif ;
- le bois lamellé croisé (CLT pour Cross Laminated Timber") obtenu par superposition de plusieurs couches de planche orientées selon différents angles.
Pour le BLC et le CLT, on précise que les planches sont découpées de manière à purger les défauts les plus importants, puis réassemblées par aboutage, c'est à dire par fermeture et collage d'un joint à entures multiples. On peut également citer d'autre produits du bois utilisés en structure comme l'OSB (Oriented Strand Board), le LVL, (Laminated Veneer Lumber), ou encore le PSL (Parallel Strand Lumber).

Le marché du bois de construction est moins globalisé que pour d'autres matériaux. Par exemple en France, 60% du bois utilisé en construction provient de forêts localisées sur le territoire national, et la majorité des importations proviennent de pays Européens (cf. FranceBoisForet2020).

Il existe une grande variété d'essences d'arbres, et autant d'utilisations différentes. Elles font l'objet d'une classification précise présentant traditionnellement deux catégories principales : les essences feuillues et les essences résineuses. Ces deux groupes présentent une composition, une morphologie et des propriétés très différentes, mais dans le domaine de la construction de structures, ce sont principalement des résineux qui sont utilisés (sapin, épicéa, douglas, etc.), c'est pourquoi on s'intéressera davantage à ces derniers.

Le bois peut être considéré différemment selon l'échelle que l'on considère (Simon 2009).
-  À l'échelle nanoscopique, le bois peut être considéré comme un biopolymère composite contenant principalement de la cellulose, de l'hémicellulose et de la lignine dont les proportions dans la composition des résineux valent respectivement 50%, 25%, et 25% environ (cf. Guitard 1987). La cellulose prend la forme de microfibrilles orientées selon un certain angle, l'hémicellulose constitue une matrice amorphe, tandis que la lignine est un polymère qui s'arrange selon une réseau 3D complexe, conférant ainsi une grande solidité à l'ensemble.
- À l'échelle microscopique, ces composant s'arrangent en différentes couches nommées P, S1, S2 et S3 qui forment alors la paroi des cellules qui constituent le bois.
- À l'échelle du dixième de millimètre on distingue les cellules du bois qui se différencient selon leur fonction. Les résineux, sont composés à 90% de trachéides (cf. Zink-Sharp 2004) qui prennent la forme de fibre de 3 à 5 mm de long et qui assurent à la fois le transport de la sève et le soutien mécanique de l'arbre. D'autres cellules spécifiques forment les canaux résinifères (direction longitudinale) et les rayons ligneux (direction radiale).
- À l'échelle méso scopique (1-10 mm), on distingue les cernes de croissance et la composition des différentes couches qui constituent le tronc : duramen (cellules mortes), aubier (cellules vivantes), cambium (production de nouvelles cellules), liber (conduction de sève), et écorce externe (cf. Guitard 1987).
- À l'échelle de l'élément de structure, le matériau bois est le résultat global de cette structure complexe. Seul le xylème, c'est à dire le duramen et l'aubier, est utilisé, car les couches externes ne présentent pas d'intérêt d'un point de vue mécanique.

À cette échelle globale le bois est un matériau compliqué à appréhender d'un point de vue mécanique car il est hétérogène et fortement anisotrope. En effet, le bois est globalement plus résistant et plus rigide dans la direction longitudinale, c'est à dire parallèlement aux fibres qui le constituent, que dans les autres directions. De plus, il est caractérisé par une forte variabilité, c'est à dire que ses propriétés mécaniques varient de manière relativement importante d'un échantillon à un autre, même pour des échantillons similaires, c'est à dire : même essence, même densité, mêmes conditions de croissance, etc. Par exemple, le module d'élasticité d'un bois donné peut présenter un coefficient de variation de 20 à 30% (cf. Kasal 2004). En outre, son comportement mécanique diffère non seulement en fonction de la direction du chargement (anisotropie), mais aussi selon le sens de la sollicitation. En effet, la loi de comportement du matériau peut être qualifiée de "non-symétrique" dans la mesure où les contraintes admissibles ne sont pas les mêmes en traction et en compression. Cela est également valable, dans une moindre mesure, pour le comportement élastique, puisque le module d'élasticité en compression peut se révéler plus faible que celui déterminé en traction (cf. Guindos 2013). Cet aspect est néanmoins négligé la plupart du temps. Par ailleurs, une différenciation du mode de rupture selon la sollicitation existe également puisque le bois se révèle quasi-fragile en traction tandis qu'une certaine ductilité est constatée en compression.

Le bois est également dans une certaine mesure un matériau viscoélastique, il est donc par exemple sensible au fluage. Ses propriétés dépendent également de l'humidité et de la température, ce qui permet de réaliser des transformations basées sur un traitement thermo-hydro-mécanique et éventuellement physico-chimique (cf. Navi 2005). Cependant, on ne considérera pas ces aspects très spécifiques et on se limitera à l'étude du comportement à court terme en situation normale et en situation d'incendie.

En revanche, on propose de revenir sur les notions d'hétérogénéité et d'anisotropie qui sont significatives d'un point de vue mécanique et utiles pour comprendre la nature du matériau bois. Par ailleurs on introduit les notions fondamentales pour la modélisation du comportement mécanique du matériau.

# Hétérogénéité du bois
L'hétérogénéité du bois sur le plan mécanique présente différentes causes relatives à la croissance des arbres.
- Le bois juvénile se forme lors des premières années de croissance de l'arbre, c'est à dire entre 5 et 20 ans selon l'essence considérée (cf. Zink-Sharp 2004). Il présente une composition différente du bois mature, en particulier pour les conifères, ce qui induit des propriétés mécaniques différentes avec une résistance et une rigidité plus faible pour le bois juvénile (cf. Bao 2001 et Pikk 2004).
- Les cernes de croissance résultent du développement discontinu de l'arbre au cours des saisons. Dans les régions tempérées, le printemps voit se développer le bois initial, constitué de nombreuses cellules de gros diamètre avec des parois de faible épaisseur, tandis que la deuxième phase de croissance, qui survient au cours de l'été, produit un nombre moins élevé de cellules avec des diamètres plus petits et des parois plus épaisses qui constituent le bois final (cf. Guitard 1987 et Zink-Sharp 2004). Dans les régions tropicales, l'apparition des cernes est moins évidente et correspond à des mécanismes différents, variables selon les essences (cf. Zink-Sharp 2004 et Mariaux 2015). Cette différenciation entre bois initial et bois final est source d'hétérogénéité puisque ce dernier présente de meilleures propriétés mécaniques que le premier (cf. Zink-Sharp 2004).
- Les nœuds sont la conséquence du développement de branches quasi perpendiculairement au tronc lors de la croissance de l'arbre. Le sciage longitudinal du tronc implique donc la coupe quasi-transversale des prolongements des branches dans le tronc qui, en raison de la forte anisotropie du bois, forment alors des inclusions dont les propriétés mécaniques sont très différentes du milieu plus ou moins homogène qui les entoure. La rigidité et la résistance étant beaucoup plus faibles dans les directions transversales que dans la direction longitudinale, les nœuds sont donc considérés comme des défauts au même titre que les poches de résines où les différentes fissures qui peuvent survenir lors du développement de l'arbre. En outre, le développement des branches engendre une courbure locale du fil du bois constituant le tronc, ce qui participe également à la fragilisation des débits longitudinaux.

Finalement, la différenciation entre le duramen et l'aubier, qui existe chez certaines essences, n'est pas considérée comme un facteur d'hétérogénéité mécanique dans la mesure où la structure des cellules constituant le bois reste inchangée. En revanche, chez certaines essences, le duramen contient des substances qui font en sorte que le bois qui en est issu est en général plus durable que celui constituant l'aubier.

## Anisotropie
Le bois massif est un matériau anisotrope, généralement considéré comme orthotrope de manière cylindrique. En effet, les grumes qui constituent la matière première pour la fabrication des produits du bois, du moins une large partie des produits utilisés en structure (bois massif, lamellés collé et croisé), peuvent voir leur géométrie idéalisée de manière à les concevoir comme des cônes très élancés, et ultimement comme des cylindres circulaires droits. Toujours de manière idéalisée, la structure du bois est comprise comme un ensemble de fibres parallèles à l'axe du cylindre modélisant la grume et organisées transversalement en couches concentriques autour de cet axe, notamment du fait de l'alternance du bois initial et du bois final consécutive au cycle de croissance de l'arbre. Il en résulte des propriétés mécaniques différenciées et repérées selon trois directions : longitudinale (parallèle à l'axe du cylindre), radiale (du centre de la section droite vers l'extérieur) et tangentielle (tangente au disque formant la section droite du cylindre et aux disques plus petits obtenus par homothéties centrées sur son axe).

![ Les trois axes principaux du bois par rapport à direction du fil et aux cernes de croissance (d'après le Wood Handbook, cf. Forest Product Laboratory 2021)](https://i.imgur.com/6p6mfaW.png)
Si cette représentation d'un bois pris comme un matériau orthotrope cylindrique est adoptée, alors la prise en compte des propriétés de symétrie matérielle rend possible la description de son comportement mécanique élastique linéaire à travers 12 complaisances élastique prises comme des constantes, dont 9 sont linéairement indépendantes (cf. Guitard 1987). Ces dernières quantifient la propension d'un matériau à se déformer dans une certaine direction sous l'effet d'une contrainte donnée. Pour les matériaux orthotropes il existe 3 complaisances axiales, 3 complaisances de cisaillement et 6 complaisances transversales dont 3 sont linéairement indépendantes. L'usage veut que le tenseur des complaisances élastiques soit formulé comme une matrice par le biais de la notation de Voigt et que les complaisances élastiques soient exprimées à travers des "grandeurs techniques" pour décrire les lois de comportement des matériaux. Ainsi, la loi de comportement élastique linéaire d'un bois orthotrope cylindrique est généralement exprimée à travers trois modules d'Young, autrement appelés modules d'élasticité, six coefficients de Poisson, et trois modules de cisaillement, assemblés dans une matrice des complaisances élastiques (reproduite d'après Guitard 1987). En général, la loi de comportement est utilisée en exprimant les contraintes en fonction des déformations, ce qui requiert une reformulation en inversant la matrice des complaisances élastiques pour obtenir la matrice de rigidité.
$$
    \begin{Bmatrix}
    \epsilon_{11}\\
    \epsilon_{22}\\
    \epsilon_{33}\\
    2\epsilon_{23}\\
    2\epsilon_{31}\\
    2\epsilon_{12}\\
    \end{Bmatrix}
    =
     \begin{bmatrix}
    \frac{1}{E_{r}}           & -\frac{\nu_{tr}}{{E_{t}}} & -\frac{\nu_{lr}}{{E_{l}}} &0                     &0                     &0\\
    -\frac{\nu_{rt}}{{E_{r}}} & \frac{1}{E_{t}}           & -\frac{\nu_{lt}}{{E_{l}}} &0                     &0                     &0\\
    -\frac{\nu_{rl}}{{E_{r}}} & -\frac{\nu_{tl}}{{E_{t}}} & \frac{1}{E_{l}}           &0                     &0                     &0\\
    0                         &0                          &0                          &\frac{1}{G_{tl}}       &0                     &0\\
    0                         &0                          &0                          &0                     &\frac{1}{G_{lr}}      &0\\
    0                         &0                          &0                          &0                     &0                     &\frac{1}{G_{rt}}
    \end{bmatrix}
    \begin{Bmatrix}
    \sigma_{11}\\
    \sigma_{22}\\
    \sigma_{33}\\
    \sigma_{23}\\
    \sigma_{31}\\
    \sigma_{12}\\
    \end{Bmatrix}
    $$
avec les trois conditions :
$$ \dfrac{\nu_{rt}}{E_{r}}=\dfrac{\nu_{tr}}{E_{t}} \quad \textrm{;} \quad  \dfrac{\nu_{tl}}{E_{t}}=\dfrac{\nu_{lt}}{E_{l}} \quad \textrm{;} \quad  \dfrac{\nu_{lr}}{E_{l}}=\dfrac{\nu_{rl}}{E_{r}} $$

Les valeurs des constantes de rigidité varient beaucoup d'une essence à une autre et demeurent compliquées à établir, ci-bien que les données disponibles sont relativement rares, néanmoins, les relations d'ordres entre ces différentes grandeurs restent globalement les mêmes quel que soit la nature du bois considéré. Guitard (cf. Guitard 1987) fournit une estimation de ces différentes constantes, ou des ratios qui les relient, pour des essences résineuses dont la masse volumique est proche de 450 kilogrammes par mètre cube :

| Grandeur | $E_{l}/E_{r}$ | $E_{l}/E_{t}$ | $E_{r}/E_{t}$ | $\nu_{rt}$ | $\nu_{lt}$ | $\nu_{lr}$ | $\nu_{tr}$ | $\nu_{rl}$ | $\nu_{tl}$ | $G_{lr}$ | $G_{tl}$ | $G_{tr}$ |
| -------- | ------------- | ------------- | ------------- | ---------- | ---------- | ---------- | ---------- | ---------- | ---------- | -------- | -------- | -------- |
| Valeur   | 13            | 21            | 1,6           | 0,51       | 0,43       | 0,39       | 0,31       | 0,03       | 0,02       | 862 MPa  | 745 MPa  | 83,6 MPa |

Les modules d'élasticité rendent comptent de la raideur du matériau soumis à une contrainte de traction ou de compression uni-axiale dans une direction donnée. Les différences dans les ordres de grandeurs des trois modules d'Young rendent comptent du fort degré d'anisotropie du bois. Guitard met ces ordres de grandeur en relation avec la microstructure du bois de la façon suivante :
>"la majorité des fibres étant orientées suivant l'axe du tronc, celles-ci confèrent un renforcement fibreux dans la direction longitudinale d'où $E_{l}$ grand. Les fibres constituant les rayons ligneux induisent un renforcement radial [...]. Sous un effort tangentiel, les fibres longitudinales et les rayons ligneux sont sollicités perpendiculairement au grand axe des fibres d'où $E_{t}$ le plus faible." (Cf. Guitard 1987).

Par ailleurs, la variété des coefficients de Poisson peut prêter à confusion, il apparaît alors utile de garder en tête que dans le cadre d'un essai uni-axial, le coefficient $\nu_{ij}$ peut être vu comme "le rapport de l'élongation $\epsilon_{j}$ à l'élongation $\epsilon_{i}$ qui résultent d'une sollicitation $\sigma_{i}$" (cf. Guitard 1987). Guitard pointe également le fait que $\nu_{rt}$ peut dépasser la valeur limite de 0,5 établie pour les matériaux isotropes sans que cela pose problème. À l’inverse $\nu_{rl}$ et $\nu_{tl}$ sont très faibles, ce qui rend leur valeur particulièrement difficile à déterminer expérimentalement et donc très incertaine.

Finalement, les modules de cisaillement rendent compte de la rigidité du matériau soumis à une sollicitation en cisaillement dans un plan donné. Les propriétés de symétrie du tenseur des déformations dans le plan font en sorte que l'indexation des modules de cisaillement n'est pas ordonnée, on a ainsi $G_{ij}=G_{ji}$. les relations d'ordres entre les différents modules de cisaillement peuvent une nouvelle fois relever d'une interprétation fondée sur l'observation de la microstructure du bois :
- Dans le plan longitudinal-radial, l'orientation des trachéides confère une forte rigidité dans la direction longitudinale, tandis que les rayons ligneux constituent un renfort dans la direction radiale, $G_{lr}$ constitue donc le module de cisaillement le plus élevé.
- L'absence de cellules préférentiellement orientées selon la direction tangentielle engendre le fait qu'aucun renforcement transversal n'existe dans le plan longitudinal-tangentiel, ainsi seules les fibres orientées longitudinalement offrent une rigidité significative, ce qui explique que $G_{lt}$ soit plus faible. La différence avec $G_{lr}$ est cependant relativement faible pour les bois résineux étant donné qu'ils ne comportent qu'une faible quantité de rayons ligneux en comparaison avec les bois feuillus.
- Dans le plan radial-tangentiel, les seules cellules sollicitées selon leur axe privilégié sont les rayons ligneux, peu nombreux pour les essences résineuses, tandis que les fibres longitudinales qui composent la majorité du bois sont sollicitées transversalement, le module $G_{rt}$ est donc relativement faible. Le cisaillement dans ce plan perpendiculaire au fil du bois est parfois dénommé sous le terme "cisaillement roulant" car le mode de rupture qui le caractérise se manifeste par le roulement des fibres les unes sur les autres, ce qui engendre une perte de cohésion, plutôt que par un écrasement transversal de ces fibres (cf. Ehrhart 2018).

# Modélisation
Différentes stratégies plus ou moins complexes existent pour modéliser le comportement mécanique à froid du matériau bois. Le choix d'une stratégie plutôt qu'une autre dépend notamment de l'échelle considérée ou encore des sollicitations appliquées. La plupart du temps, le bois est modélisé de manière simplifié comme un matériau homogène, à part pour des études particulières portant par exemple sur la nodosité du bois (cf. Guindos2013). Par ailleurs, en ce qui concerne la variabilité, la plupart des modèles reposent sur des approches déterministes, autrement dit, les propriétés du matériaux simulées sont connues et fixées. Néanmoins le recours à des modèles stochastiques tend à se développer pour étudier les questions relatives à cette inévitable variabilité (cf. Kasal2005). En revanche, la prise en compte de l'anisotropie du bois pose problème en simulation numérique à trois dimensions puisque le recours à une loi comportement exprimée pour un matériau orthotrope cylindrique n'est en général pas adaptée aux structures modélisées. En effet, dans la plupart des cas on souhaite modéliser les structures selon un repère cartésien, sans considération pour l'orientation des cernes de croissance. C'est en particulier le cas pour les éléments de structures en bois lamellé collé qui présentent une orientation aléatoire de ces anneaux de croissance(figure X).

![section de bois lamellé collé en coupe transversale montrant l'orientation aléatoire des cernes de croissance (cf. Davalos 1991)](https://i.imgur.com/3eRy0em.png)

Dans certains cas, le problème de l'anisotropie peut être contourné en considérant le matériau bois comme isotrope. Cette approche peut se révéler valide lorsqu'un type de contraintes, appliqué dans une certaine direction, surdétermine le problème. Les autres types de contraintes apparaissent alors comme très faibles voire négligeable et le problème peut donc être considéré comme uni-axial. Kasal et Leichti suggèrent alors que la prise en compte d'un matériau bois défini comme isotrope peut alors constituer une approximation acceptable :

>"Wood and wood materials are inhomogeneous and non-isotropic materials. In a stress analysis, these assumptions are routinely violated and wood is regarded as a homogeneous, isotropic material. Such simplifications are acceptable in many instances, especially when relatively primitive analytical methods assuming uniaxial stresses are used" (cf. Kasal 2005).

C'est par exemple le choix réalisé par Chybinski et Polus qui étudient des poutres mixtes aluminium-bois en flexion (cf. Chybinski 2019). Cependant la prise en compte de l'anisotropie peut se révéler nécessaire si l'on considère des sollicitations selon plusieurs directions, ou si l'on souhaite faire une analyse poussée qui prend par exemple en compte les instabilités géométriques ou les non-linéarités des matériaux. Dans ce cas, l'anisotropie est la plupart du temps prise en compte par l'implémentation d'un tenseur de rigidité "orthotrope" présentant certaines propriétés de symétrie. Les complaisances du bois dans les directions radiale et tangentielle sont alors amalgamées de manière à obtenir un comportement transversal équivalent. Davalos et. al établissent en partie la validité de cette démarche en testant des poutres en pin lamellé collé à la torsion (cf. Davalos 1991). Ils montrent que les modules de cisaillement dans les plans longitudinal-radial et longitudinal-tangentiel sont très proches et qu'il est correcte de considérer que la moyenne de ces deux valeurs constitue un module de cisaillement équivalent valide dans les plans parallèles à l'axe longitudinal de la poutre. Selon cette approche, on considère donc que le bois est caractérisé par une différenciation entre son comportement dans les directions transversales dites perpendiculaires au fil du bois, et son comportement dans la direction longitudinale dite parallèle au fil. Cette dualité peut conduire à adopter le terme "isotrope transverse" pour qualifier le comportement du bois en 3 dimensions, ce qui suppose une forme "d'isotropie" dans le plan transversal. Néanmoins, cette notion est à prendre avec précautions car elle peut générer des ambiguïtés dans la mesure où il peut exister une certaine distance entre la désignation sémantique et l'application physique et numérique en ce qui concerne la description du comportement du matériau. En effet les termes "orthotrope" et "isotrope transverse" sont abondamment repris dans la littérature mais les modèles désignés de la sorte semblent varier dans la manière dont est construit le tenseur des complaisances élastiques. On se réfère alors à Dieulesaint et Royer (cf. Dieulesaint 1974) et à Lemaître et. al (Lemaitre 2020) pour qualifier correctement la matrice de rigidité implémentée.

La constitution de la matrice de rigidité isotrope ou anisotrope permet de simuler un comportement élastique linéaire. Lorsque le matériau atteint son domaine plastique il est nécessaire d'implémenter les éléments suivants :
- une limite d'élasticité ;
- un critère de plasticité ;
- une loi d'écoulement plastique ;
- une loi d'écrouissage.

Dans le cas du bois, Xu suggère que l'implémentation d'une loi de comportement élasto-plastique sans écrouissage peut suffire, et il indique que le critère de Hill, qui est un critère énergétique semblable au critère de von Mises, mais généralisé au cas orthotrope, est traditionnellement employé :
>"Currently, wood is popularly modeled as elasto-plastic orthotropic in compression according to the Hill yield criterion. For simplification, the elastic perfectly plastic behavior has been adopted in some models. However, the accurate prediction requires considering material hardening or softening" (cf. Xu 2013).

L’intérêt d’un tel modèle réside alors dans la possibilité d’implémenter des limites d’élasticités différentes en fonction de l’orientation des différentes sollicitations considérées, ce qui permet de dessiner une surface des limites élastiques complexe dans l’espace des contraintes (Figure X).

![enveloppe des contraintes admissibles pour un bois contreplaqué déterminée au moyen d’un critère de Goldenblat et Kopnov (Kasal, 2004)](https://i.imgur.com/qon3yAA.png)

Finalement, la modélisation de la ruine nécessite de simuler la rupture du matériau. Une possibilité consiste à recourir à la théorie de la mécanique de la rupture pour modéliser l'apparition et le développement de fissures, mais cela constitue un domaine d'étude à part entière. Une autre option consiste à procéder de manière similaire à celle employée pour simuler la plasticité, c'est à dire en définissant des contraintes limites de rupture ainsi qu'un critère de rupture. Il en existe de nombreux (cf. Kasal2005), qui sont plus ou moins complexe. Plutôt que de les présenter longuement, on propose de revenir sur ce point spécifique dans la partie consacrée au développement du modèle mécanique.
