Repository: ABereyziat/these

# these
Ceci est la base de la rédaction de la thèse.

File: texte_these/partie1_revue_de_litterature/bois/bois_incendie.md (part 1 of 2)
# Comportement du bois en situation d'incendie
## Description du phénomène de combustion du bois
Le bois est un matériau que l'on qualifie de "combustible" car la décomposition thermique des molécules qui le constituent produit des réactifs intervenant dans une réaction de combustion. En effet, ce n'est pas le bois qui brûle mais le charbon, les goudrons et les gaz produits par son échauffement. Le terme "inflammable" est également utilisé dans la mesure où les produits à base de bois prennent feu plus ou moins facilement. S'il existe une distinction formelle entre les termes "inflammable" et "combustible" pour les liquides (cf. ICC 2006 et NFPA 2021), ces deux désignations peuvent être utilisées indifféremment pour les solides, en particulier pour le bois. En réalité, la combustion du bois est un mécanisme complexe faisant intervenir plusieurs phénomènes que l'on peut phaser schématiquement de la façon suivante : séchage, puis pyrolyse, puis combustion. Il s'agit d'un phénomène auto-entretenu dans la mesure où le dégagement de chaleur produit par la pyrolyse et la combustion entraîne le séchage puis la pyrolyse du bois adjacent, ce qui fournit les réactifs pour une nouvelle réaction de combustion, et ce jusqu'à ce que l'ensemble du bois disponible soit consommé si aucun procédé d'extinction n'est déclenché. Chacune des phases de ce mécanisme constitue un processus plus ou moins complexe que l'on décrit dans les paragraphes suivants.

### Le séchage
Lors de cette phase, l'échauffement généré par l'incendie provoque la vaporisation de l'eau présente dans le bois, d'abord l'eau dite "libre", située dans les vides cellulaires, puis l'eau dite "liée" qui est contenue dans les parois des cellules (cf. Rémond 2004). Le séchage est un processus endothermique et on peut considérer qu'il consomme beaucoup d'énergie, en particulier lorsque l'eau passe de l'état liquide à l'état gazeux (100°C à pression atmosphérique normale). En effet, la capacité thermique massique de l'eau est élevée et vaut 4,1841 kJ/kg/K à 20 °C et à pression constante de 1 bar, de même que son enthalpie de vaporisation, autrefois nommée "chaleur latente de vaporisation", qui vaut 2256,41 kJ/kg (déterminé d'après Haynes 2017). On peut illustrer la quantité d'énergie impliquée par la vaporisation en disant que l'enthalpie, dont "la variation est égale à la chaleur absorbée à pression constante" (cf. Atkins 1998), est multipliée par 6,4 au point de vaporisation de l'eau. Il en résulte une augmentation relativement lente de la température du bois au début de l'échauffement et même une quasi-stagnation à proximité du point de vaporisation.

 Si l'épaisseur de bois affecté par le séchage pendant l'incendie est estimée à environ 1 cm (cf. Dorn 1961 et White 1981), il est en revanche difficile de borner ce processus dans une certaine plage de températures, en effet on retrouve différentes valeurs dans la littérature, certainement à cause de la diversité des protocoles expérimentaux, notamment en ce qui concerne l'intensité de l'échauffement :
 >- "After the last traces of water are removed, which requires a temperature of about 140° C..." (cf. Amy 1961 cited by Beall 1970)
 >- "The thermostatic periods, at temperatures of 90 to 140 °C" (cf. White 1981).
 >- "It is clear from the temperature curve at, e.g. 20 mm depth that a large proportion of vaporisation occurs above 100 °C and is not completed until c. 150 °C has been reached. This means that vaporisation must be accompanied by high pressures" (cf. Fredlund 1993).
 >- "Le séchage du bois s’effectue à des températures allant de 80◦C à 110◦C. (cf. Thi 2017)"
 >- "For temperatures up to ∼70 °C the moisture content remains equal. With a further increase in temperature, the moisture content rises towards its peak value around 100 °C, followed by a steep decrease in moisture content with increasingly higher temperature. At temperatures above ∼130 °C, all moisture has been removed from the material (cf. Arends 2018)."
 >- "Between 100 and 200 °C, wood becomes dehydrated and generates water vapor and other noncombustible gases including CO2, formic acid, acetic acid, and H2O" (cf. Dietenberger 2021).

 Enfin, il convient de noter que les propriétés du bois peuvent être affectées par son échauffement avant que le processus de séchage ne soit clairement établi :
 >"At temperatures below 100 °C, permanent reduction in strength can occur, and its magnitude depends on moisture content, heating medium, exposure period, and species. The strength degradation is probably due to depolymerization reactions (involving no carbohydrate weight loss). The little research done on chemical mechanism has found a kinetic basis (involving activation energy, preexponential factor, and order of reaction) of relating strength reduction to temperature.(cf. Dietenberger 2021)".

### La pyrolyse
 C'est la réaction chimique par laquelle le bois se dégrade, notamment en charbon, sous l'effet de la chaleur. En réalité se sont les principaux composants du bois ,cellulose, hémicellulose, lignine, qui se dégradent chacun de manière différente (cf. Brown 1958, Beall 1970, Bartlett 2019). La décomposition de cette matière est un phénomène transitoire au cours duquel les réactions endothermiques et exothermiques se succèdent. La réaction globale est rendue d'autant plus complexe qu'elle dépend de nombreux paramètres parmi lesquels on retrouve la température ainsi que la composition du bois et de l'atmosphère qui l'entoure (cf. Shafizadeh 1984). Cette dégradation produit une grande variété de substances : différents gaz, combustibles et non-combustible, des goudrons (liquides), ainsi que du charbon (solide). Browne (cf. Browne 1958) décrit la réaction de pyrolyse du bois en la décomposant selon différentes plages de températures :

  - Zone A, en dessous de 200°C : une couche de bois se déshydrate comme indiqué précédemment, de la vapeur d'eau ainsi que d'autres gaz incombustibles sont émis. Une "réduction du degré de polymérisation" intervient, entre 150 et 190°C pour la cellulose (cf. Shafizadeh 1984), et les pyrolyses de la cellulose, de l'hémicellulose et de la lignine se mettent en place à partir de 160 - 180 °C (cf. Mikkola 1991). À ce stade la réaction est endothermique (cf. Beall 1970).

  - Zone B, entre 200 et 280°C : la pyrolyse se poursuit très lentement par des réactions endothermiques qui ont pour effet de carboniser progressivement le bois et d'émettre des gaz majoritairement non combustibles (vapeur d'eau, dioxyde et monoxyde de carbone, acide acétique et méthanoïque, éthanedial, etc.). De la vapeur d'eau issue de la zone A continue de se dégager en traversant la zone B.

  - Zone C, entre 280 et 500°C : la dégradation thermique du bois, s'accélère significativement et devient exothermique, ce qui a pour effet d'augmenter sa température de manière importante. La pyrolyse est alors qualifiée comme étant "active" (cf. Browne 1958) ou "rapide" (cf. Bartlett 2019). Des gaz combustibles sont émis (méthane, monoxyde de carbone, méthanol, hydrogène etc.) en plus des gaz incombustibles (dioxyde de carbone et vapeur d'eau). L'échappement de ces gaz entraîne des goudrons dont la combustion engendre l'apparition de fumées. En réalité plusieurs pyrolyses successives surviennent, les premières générant les réactifs des suivantes jusqu'à obtention des produits finaux. C'est ainsi que Goos (cf. Goos 1952, cité par Beall 1970) relève l'implication de 213 composants chimique différents lors de la pyrolyse du bois. Outre cette autoproduction de réactifs, la pyrolyse produit également des catalyseurs puisque le charbon formé lors des pyrolyses primaires favorise les réactions suivantes.  La structure du bois est complètement modifiée pendant cette phase au cours de laquelle il est transformé en charbon :
  > "Carbonization is considered complete at 400° to 600° C. The fibrous structure of wood is retained despite serious changes in composition up to 300° C. Above 400° C. the crystalline structure of graphite is developed" (cf. Browne 1958).

  - Zone D, au-dessus de 500°C : des réactions de pyrolyse secondaires, dont les réactifs sont les gaz et goudrons produits lors des précédentes phases, se tiennent dans un milieu constitué de charbon produit en zone C. Elles sont particulièrement intenses et les produits de la réaction sont très combustibles, Browne donne l'exemple suivant :
  > "carbon dioxide and water vapor react with carbon to form carbon monoxide, hydrogen, and formaldehyde" (cf; Browne 1958)

 Le bois étant un matériau isolant, le gradient thermique dans la direction parallèle au flux sollicitant est nécessairement très élevé en situation d'incendie. Les épaisseurs de bois concernées par ces différentes phases de la pyrolyse sont donc très faibles et difficile à établir, ci-bien que les estimations en ce qui concerne l'épaisseur totale de la zone de pyrolyse varient de 5 à 10 mm (cf. Thi 2017 et Tran 1992).

 La pyrolyse dégrade les propriétés mécaniques du bois de telle sorte que la résistance du bois affecté, qui se transforme ultimement en charbons, peut être considérée comme nulle en analyse structurale. La connaissance de la position du front de carbonisation est donc de première importance car elle délimite le bois "intact" du bois affecté par la pyrolyse, que l'on peut qualifier plus simplement en employant le terme "carbonisé". Cette délimitation n'est malheureusement pas facile à établir précisément et on retrouve plusieurs propositions dans la littérature :

 >- In this study the char front is defined as the Location where the temperature is 360 °C because there is still some strength left in wood until this temperature. Mikkola 1991
 >- The base of the char layer is at approximately 300°C, with a heated layer about 40 mm thick below the char front. cf. Buchanan 2000
 >- The thermal degradation starts around 200–250 °C. Janssens 2004
 >- Il convient de prendre la position de la ligne de carbonisation comme identique à la position de l’isotherme 300-degrés. cf. EN 1995-1-2
 >- Studies have shown that the charring temperature for wood lies in the range of 280–300 °C cf. Kodur 2016

### La combustion
 Il s'agit d'une réaction d'oxydoréduction très rapide au cours de laquelle les produits de la pyrolyse, c'est à dire le charbon et les gaz de pyrolyse, sont oxydés par l'oxygène présent dans l'air au cours d'un échange d'électrons.  Le charbon subit une oxydation dite "hétérogène" qui entraîne un feu couvant (glowing/smouldering fire), tandis que les gaz de pyrolyse interviennent dans une oxydoréduction dite "homogène" car elle n'implique que des réactifs en phase gazeuse, ce qui entraîne la production de flammes (flaming fire - cf. Rein 2016). Browne (cf. Browne 1958) rapporte qu'entre la moitié et les deux tiers de l'énergie émise lors de la combustion est générée par l'oxydation des gaz de pyrolyse tandis que le reste est émis par celle du charbon. Cette proportion dépend de la géométrie de la pièce de bois (massiveté) et des conditions extérieures (rayonnement, convection, ventilation, taux d'oxygène, présence d'autres pièces de bois brûlant à proximité...) L'énergie produite par ces réactions est supérieure à celle consommée, cet excédent d'énergie se manifeste par un dégagement de lumière de son et de chaleur, la réaction est donc exothermique. Il s'agit d'une réaction en chaîne auto-entretenue dans la mesure où, après un apport externe de chaleur, l'énergie produite par une réaction redox alimente les suivantes (cf. Cote 2004). Les produits de cette réaction sont les cendres et les fumées composées de dioxyde et monoxyde de carbone, de vapeur d'eau, d'alcools, de cétones et de particules de carbone (cf. Clark 1991). Dans le cadre d'une combustion, les réactions redox peuvent être formulées de la façon suivante :

 $$Combustible + Comburant \longrightarrow Produits\ de\ combustion + Chaleur$$

 Le cas le plus simple est celui de l'oxydation du méthane par l'oxygène : CH4+ 2 O2 -> CO2 + 2 H2O. Mais dans la réalité, le phénomène est beaucoup plus complexe puisque "la véritable réaction du méthane dans l'air implique 325 réactions et 53 espèces" (cf. Lackner 2011). Dans le cas du bois, le processus est encore plus complexe :

 > Looking at wood, for example, we may have dozens of different reactants given off at one time, each undergoing a different combustion reaction with numerous steps. (cf. Cote 2004)

 Néanmoins, l'ensemble du processus de combustion peut être schématisé par le célèbre "triangle du feu" qui fait intervenir trois composantes indispensables à la combustion : un combustible (charbon et gaz de pyrolyse), un comburant (l'oxygène) et une source de chaleur. Les rôles de chacun de ces éléments peuvent être décrit de la manière suivante :
 >"Fuel provides the stored energy, oxygen provides the key to release the energy, and the heat provides the kick to get the chemical reaction to occur at a rate we recognize as fire" (cf. Cote 2004).

 Ce schéma peut être complété pour expliquer le maintien de la combustion et la production de flammes. On a alors recours au concept de "tétraèdre du feu", attribué à Walter M. Haessler, et qui intègre une quatrième composante : la production de radicaux libres lors d'une réaction en chaîne. Il s'agit d'une étape très brève, qui intervient lors de la réaction d'oxydoréduction, pendant laquelle les réactifs sont décomposés en fragments de molécules très instables (cf. Haessler 1989). C'est cette décomposition qui est à l'origine du dégagement d'énergie responsable de la réaction en chaîne. L'une des manières d'arrêter une combustion générant des flammes (flaming fire) consiste alors à "absorber" ces radicaux libres au moyen d'un produit chimique approprié pour stopper la réaction en chaîne (cf. Cote 2004).

 De la même manière qu'il le fait pour la pyrolyse, Browne (cf. Browne 1958) décrit le processus de combustion du bois en l'échelonnant dans le domaine des températures :
  - Zone A, en dessous de 200°C : sous certaines conditions très particulière, le bois peut prendre feu à des températures très faibles, en effet, la température d'ignition du bois la plus faible jamais mesurée est de 77°C, pour des éléments en bois restés en contact pendant plusieurs années avec des tuyaux métalliques chauffés (cf. Aseeva 2014). Cet exemple extrême illustre le fait qu'il est difficile d'établir des généralités en ce qui concerne l'ignition du bois tant les facteurs influençant ce phénomène sont nombreux et variés. Néanmoins, en conditions normales, il est admis que le bois intact ne peut pas prendre feu en dessous de 200°C. En revanche l'oxydation du charbon survient dès qu'une température comprise entre 150 et 250°C est dépassée. Il est donc possible d'obtenir un feu couvant, c'est à dire sans flammes, dès lors que la température du bois dépasse 200°C et que le flux thermique sollicitant est suffisant (cf. White 2001 et Bartlett 2019).
  - Zone B, entre 200 et 280°C : l'oxydation du charbon devient exothermique, de même que la pyrolyse du bois. Cet évènement peut constituer une des définitions du point à partir duquel le bois commence à brûler par lui-même (toujours dans le cadre d'un feu couvant). La température de ce point de réaction exothermique est difficile à établir précisément car il dépend de nombreux facteurs. Browne rapporte des températures correspondant à ce point allant de 150 à 260°C (cf. Browne 1958).
  - Zone C, entre 280 et 500°C : les gaz de pyrolyses deviennent combustibles dans cette plage de température et peuvent s'enflammer au contact d'une flamme pilote, la température de surface du bois est alors comprise entre 300 et 365 °C (cf. Babrauskas 2002). La combustion de ces gaz génère alors des températures supérieures à 1100°C. Lorsque l'émission des gaz de pyrolyse est suffisamment intense, elle empêche l'oxygène présent dans l'air de rentrer en contact avec le charbon, empêchant par là même l'oxydation de ce dernier qui s'accumule progressivement. Néanmoins le charbon possède une conductivité thermique évaluée à la moitié, voire un tiers, de celle du bois. Il ralentit donc la pénétration de chaleur, issue de la combustion des gaz, qui contribue à activer la pyrolyse des couches plus profondes dans le bois. L'épaississements de la couche de charbon finit donc par diminuer l'émission des gaz de pyrolyse, ce qui permet à l'oxygène présent dans l'air d'entrer en contact avec le charbon pour réaliser sa combustion. L'oxydation du charbon est alors particulièrement importante pour des feux de relativement faible intensité (cf. Tran 1992 et Morisset 2021). Pour les feux plus sévères, c'est à dire des feux impliquant des flux thermiques sollicitant supérieurs à 40kW/m2, le dégagement des gaz de pyrolyse est très important et les fissures générées par la contraction du charbon lors de sa formation semblent davantage contribuer à la récession de la surface carbonisée(Zicherman & Williamson, 1981). Le processus à l’œuvre correspond alors à un effritement générée par l'apparition de contraintes mécaniques sous l'effet des sollicitations thermiques (cf. Schaffer 1967 et Dinwoodie 2000). Cet équilibre thermochimique entre pyrolyses, combustion des gaz de pyrolyses et oxydation/effritement du charbon fait en sorte que l'épaisseur de la couche de charbon atteint une valeur limite qui dépend notamment de la composition chimique du bois (cf. Dietenberger 2021). Hadvig, cité par Leikenjer Friquin (cf. Friquin 2011), étudie l'effet de l'épaisseur de cette couche de charbon sur la combustion, il suggère qu'elle ne peut pas dépasser 30 mm en situation d'incendie. Les autres valeurs trouvées dans la littérature ne contredisent pas ce constat :
    >- "The maximum wood char thickness was 3 mm for green wood and 15 mm for air-dried wood" (cf. Ragland 1988 cité par Bryden 1997) .
    >- "The char layer grows with time in the furnace and did not exceed 2 cm for the logs tested" (cf. Bryden 1997).
    >- "char thickness is assumed to be less than 20 mm" (cf. Mikkola 1991)

  En l'absence de flamme pilote, l'émission des gaz de pyrolyse empêche l'oxygène présent dans l'air de rentrer en contact avec le charbon, ce dernier ne brûle donc pas tant que la pyrolyse n'est pas suffisamment avancée et que l'émission de gaz n'a pas ralenti. L'auto-ignition du bois survient alors entre 270 et 450 °C sans générer de flamme. L'auto-inflammation des gaz de pyrolyse intervient pour des températures plus élevées (entre 430 et 750°C).

  - Zone D, au-dessus de 500°C :Le charbon est porté au rouge et devient incandescent ce qui signifie que son oxydation est très active et que sa température est d'environ 600°C (cf. Aseeva 2014). Il devient rouge-jaune lorsque sa température de surface passe au-dessus de 1000°C, la combustion est alors en régime établi, la carbonisation du bois et la dégradation du charbon progressent à la même vitesse (cf. Browne 1952). Finalement, lorsque la réaction de pyrolyse primaire commence à s'épuiser, les flammes deviennent moins lumineuses et finissent par disparaitre progressivement, laissant le charbon poursuivre sa combustion.

## Focus sur les transferts de masse
Le bois est un matériau hygroscopique et poreux, il présente donc une certaine teneur en eau, qui est susceptible de varier en fonction de l'humidité relative du milieu dans lequel il est placé. L'eau peut alors exister sous trois formes :
- l'eau libre occupe les vides intra et inter-cellulaires, en dessous du point de saturation des fibres (environ 30% d'humidité), elle disparaît ;
- l'eau liée est contenue dans les parois cellulaires, la variation de sa quantité est responsable des phénomènes de retrait et de gonflement du bois ;
- la vapeur d'eau occupe les pores et cavités dans le bois lorsqu'elles ne sont pas saturées d'eau liquide.

Dans le cas où l'on sèche le bois de manière contrôlé, l'eau se déplace depuis le cœur des pièces échauffées vers l'extérieur. Ces transferts de masses correspondent alors à plusieurs phénomènes : "la migration capillaire de l’eau libre, la diffusion de la vapeur d’eau au niveau des vides cellulaires et la diffusion de l’eau adsorbée au niveau des parois (cf. Rémond 2005)".

Dans le cas d'un incendie, la sollicitation thermique est beaucoup plus sévère, le séchage très rapide et d'autres mécanismes se mettent en place. On peut alors tenter de les appréhender en s'inspirant de travaux portant sur les procédés de séchage rapide du bois. On voit en particulier se développer une thermo-migration, autrement dit, "un transport d'humidité induit par les gradients de température" (cf. defo1999). Ce transfert fait alors circuler l'eau des zones chaudes vers les zones froides, c'est à dire depuis la surface vers le cœur des pièces exposées au feu. Un couplage entre transfert de masse et transfert thermique se met alors en place (thermophorèse). En effet, les transferts de masse peuvent générer de la chaleur par diffusion thermique (effet Dufour), et par un phénomène de convection, dont l'intensité dépend de la porosité du bois, et qui est provoqué par un "gradient de pression de vapeur" qui génère des surpressions et dépressions à l'intérieur du bois (cf. Defo 1999). Le transfert de masse est alors corrélé avec la température et la pression des gaz qui circulent dans le bois (figure X).

![Schéma du mécanisme de transfert de masse au sein d'un échantillon de bois exposé au feu. "RH" signifie "humidité relative"(cf. Arends 2018).](https://i.imgur.com/TaKCjd9.png)

Ce mécanisme de transfert de masse peut être observé expérimentalement de plusieurs manières en situation d'incendie. On a déjà évoqué le fait que la température du bois stagne lorsqu'il atteint 100°C, à cause de la forte enthalpie de vaporisation qui caractérise l'eau qu'il contient. Ce phénomène (figure X) est visible sur les courbes température-temps établies par différents auteurs (cf. Schaffer 1967, White 1981, Tran 1992, Fredlund 1993, König 1999, Reszka 2008, Leikanger Friquin 2010, Sedighi Gilani 2014, Samaké 2014, Arends 2018, Fahrni 2018(1), Fahrni 2018(2), Thi 2017, Terrei 2021, etc.).

![Mise en évidence des paliers à 100°C mesurées dans le bois exposé au feu (cf Schaffer1967) ](https://i.imgur.com/5Nd2Ddc.png)

Samaké relève le fait que la durée de ce plateau varie notamment en fonction de la distance initiale vis à vis de la face exposée au feu, ce qui met en évidence l'existence de mouvements d'eau et/ou de vapeur à travers le bois lors de sa combustion (transfert de masse) :

>- "Cette présence de l’eau dans le matériau a pour conséquence le ralentissement de l’échauffement du matériau lorsque celle-ci arrive autour de 100°C. La durée du palier est une fonction de la position à laquelle se trouve le thermocouple et également une fonction du taux d’humidité du bois. Plus l’humidité dans le bois est grande, plus le palier est important. Et plus on s’éloigne de la source de chaleur, plus la durée du palier est élevée (migration de l’eau).

White et Schaffer vont plus loin en mesurant à la fois la température du bois, mais aussi l'évolution locale de sa teneur en eau, et ce pour différentes profondeurs. Pour ce faire, ils insèrent des électrodes et des thermocouples à l'intérieur de forages pratiqués dans les poutres qu'ils testent, comme présenté à la figure X. La température est ainsi directement mesurée, tandis que la teneur en eau est déduite de la résistance électrique mesurée entre les électrodes. Ils parviennent alors à établir que la durée du plateau à 100°C, qu’ils nomment "période thermostatique" est directement corrélée à l'aire sous la courbes humidité-temps (cf. figure X). Ils établissent que la durée de cette période est également "proportionnelle à la distance à la face exposée au feu, à la teneur en eau initiale du bois, et à la température du feu" (cf. white 1981).

![Mesure de la température et du taux d'humidité en différents points d’une poutre en bois (cf. White1981).](https://i.imgur.com/Ks82OOy.png)

![Exemple de résultat obtenu par White et Schaffer (cf. White 1981).](https://i.imgur.com/pC5tRlx.png)

Toute l'eau évaporée ne migre pas vers l'intérieur de la section de bois, et une certaine portion s'échappe dans le milieu extérieur. White et Schaffer parviennent à évaluer la proportion d'eau qui migre à l'intérieur de la section, qui semble dépendre de différents paramètres, et notamment de la perméabilité du bois. En effet, cette proportion varie entre 40 et 60 % pour des poutres en Pin Taeda, 23% pour du douglas, et 9% pour du chêne blanc d'Amérique. Finalement, les auteurs nous confirment que le gradient de pression généré par l'évaporation de l'eau constitue le principal vecteur de transfert de masse :
>"The major mode of moisture movement in the fire-exposed wood slab appears, therefore, to be water vapor transfer due to a total pressure gradient resulting from vaporization of water within the wood slab. As vapors penetrated into the slab, the air in the void volume of the wood became saturated and the moisture content of the cell walls increased. The increased moisture content was governed by the sorption isotherm of wood" (cf. white 1981).

On peut également citer les travaux de Fredlund (cf. Fredlund 1993) qui vont également en ce sens.

D'autres dispositifs, plus complexes et portant sur des échantillons réduits, peuvent être employés pour observer ces transferts de masse. Arends et al. (cf. Arends2018) proposent d'utiliser une technique de mesure par résonance magnétique nucléaire (RMN) pour établir le champ hydrique à l'intérieur d'un échantillon de bois (pin), cylindrique de 70 mm de diamètre et de hauteur, exposé à une source de chaleur procurée par sept lampes halogènes présentant une puissance unitaire de 100 W. Cette technique permet notamment de relier l'évolution de l'humidité relative du bois à celle de sa température, mais aussi à sa position et à la durée d'exposition à la source de chaleur (figure X). Arends et al. constatent alors que le pic d'humidité relative se manifeste systématiquement lorsque la température du bois atteint localement 100 °C, et qu'elle croît jusqu'à un certain point avec la profondeur, ce qui montre qu'une grande partie de l'humidité migre à l'intérieur du bois et s'y accumule. La figure X montre que ce transfert de masse peut faire en sorte que le taux d'humidité initial du bois soit doublé de manière locale et transitoire. Les auteurs notent néanmoins que ce comportement thermo-hydrique dépend du flux thermique appliqué, qui est en l'occurrence beaucoup moins sévère que celui procuré par un incendie. L'intensité du transfert de masse dépend également de l'orientation de l'échantillon, car la conductivité thermique est environ deux fois plus grande dans la direction longitudinale que dans les directions transversales, de même que la perméabilité, dont l'ordre de grandeur dans la direction longitudinale est un multiple de celui qui prévaut dans les directions radiales et tangentielles, qui dépend de l'essence de bois considérée.  

![Exemple de résultat obtenu par Arends et al. (cf. Arends 2018).](https://i.imgur.com/HB7bgaB.png)

Dans le même ordre d'idée, Sedighi Gilani et al. (cf. Gilani2014) utilisent la neutronographie pour visualiser les transferts de masse qui se produisent à l'intérieur d'un échantillon d'épicéa de dimensions 40 x 40 x 10 mm échauffé à 250°C sur une de ses faces. Ils observent que la sollicitation thermique génère un transfert hydrique depuis la face chauffée vers l'intérieur de l'échantillon en provoquant une accumulation d'humidité qui précède un "front de séchage". Ils parviennent à établir, par croisement avec des mesures de température, que la masse d'eau ainsi transférée est à l'état gazeux, et qu'elle migre vers la "zone d'accumulation" qui est suffisamment froide pour permettre l'absorption de cette eau. Les auteurs ne parviennent en revanche pas à dire si cette eau accumulée passe à l'état liquide ou reste à l’état gazeux, car la neutronographie ne permet pas une telle identification, et la teneur en eau reste en dessous du point de saturation des fibres. Comme Arends et al., ils montrent que le pic d'humidité survient lorsque le bois atteint localement 100°C. Enfin, la démarche adoptée par Sedighi Gilani et al. leur permet d'établir l'évolution de la teneur en eau totale de l'échantillon au cours du temps (figure X). Ce résultat permet de se faire une idée de la proportion d'eau qui est transféré dans le milieu extérieur au cours de l'échauffement du bois.

![Évolution de la teneur en eau totale d'un échantillon d'épicéa exposé à une température de 250°C sur une de ses faces (cf. Gilani2014). ](https://i.imgur.com/nQhKOzm.png)

Sedighi Gilani et al. (cf. Gilani2015) reproduisent ces mesures en considérant un échantillon d'épicéa de dimensions 80 x 60 x 10 mm dans lequel est inséré un boulon en acier. La neutronographie permet alors de rendre compte du champ hydrique à travers l'échantillon qui est exposé à une température de 250°C sur sa face inférieure (figure X). Les auteurs pointent alors le fait que le boulon constitue une perturbation importante du fait de son imperméabilité. Ils constatent en particulier que l'humidité s'accumule sur une fine couche de bois située le long de la surface du boulon qui est tournée vers la source de chaleur. Cette accumulation triple localement la teneur en eau, en la portant à 36%, c'est à dire au-delà du point de saturation des fibres, ce qui indique que l'eau est alors à l'état liquide. À l'inverse, la surface du boulon qui est dirigée à l'opposé de la face chauffée voit le bois adjacent sécher prématurément. Sedighi Gilani et al. y voient des effets négatifs, car les propriétés du bois se dégradent lorsqu'il est trop humide, il est alors envisageable qu'une telle accumulation d'eau entraîne localement la fragilisation d'un assemblage en cas d'incendie. Cependant, si l'on sort du contexte des assemblages, on peut imaginer tirer profit de cette accumulation d'eau à l'interface acier-bois pour refroidir des pièces métalliques dont on souhaite limiter l'échauffement en cas d'incendie.
![Accumulation d'eau au droit d'un boulon générée par les transferts de masse (cf. Gilani2015).](https://i.imgur.com/GXW2rNy.png)

## Focus sur la vitesse de combustion
La vitesse de combustion $\beta$ constitue certainement l'indicateur le plus fiable pour l’étude du comportement du bois en situation d'incendie. En effet, de par leurs propriétés isolantes, le bois et le charbon présentent un gradient thermique très important qui rend compliqué la mesure des températures qui y règnent. Il est alors plus aisé de raisonner à partir des épaisseurs des différentes couches de bois, qui sont plus ou moins affectées par l'échauffement. En matière de résistance au feu, on s'intéresse alors à la progression de ces différentes couches pour évaluer la durée d'exposition au feu susceptible de dégrader une épaisseur de bois suffisamment importante pour conduire à la ruine de l'élément de structure considéré. Or, cette durée est facile à évaluer si l'on connaît la vitesse de combustion du bois. Cette dernière correspond à l'évolution de la position du front de carbonisation, c'est à dire la surface le long de laquelle la pyrolyse s'enclenche et transforme le bois en charbon, c'est pourquoi on rencontre parfois le terme "vitesse de carbonisation" en français, et que le terme le plus utilisé en anglais est "sharing rate". On considère généralement que cette surface est située à la même position que l'isotherme à 300°C (cf. En 1995-1-2), même si l'on a vu précédemment que d'autres températures sont parfois avancées dans la littérature.

La vitesse que l'on retient généralement pour les structures en bois résineux est de 0,65 mm/min (cf. En 1995-1-2). Cependant cette valeur dépend d'une foule de paramètres (Bartlett2019). Leikanger Friquin (cf. Friquin2011) en réalise une synthèse et établit que les facteurs les plus influent sont :
- d’une part, les propriétés du bois, telles que la masse volumique, le taux d’humidité, l’épaisseur des pièces soumise au feu, etc. ;
- et d’autre part des facteurs externes tels que l’intensité du flux thermique sollicitant, le taux d’oxygène et la ventilation.

Par ailleurs, la vitesse de combustion n'est pas constante au cours du temps. Leikanger Friquin indique qu'elle est importante au tout début de l’exposition au feu puis décroit au fil des premières minutes, à mesure que la couche de charbon superficielle, résultant de la pyrolyse, s’épaissit. En effet, il est admis que cette couche de charbon agit comme un isolant thermique entre la surface exposée au feu et le front de pyrolyse. La vitesse de combustion a ensuite tendance à se stabiliser une fois que la couche superficielle de charbon a atteint une épaisseur de l’ordre de quelques millimètres. Leikanger Friquin explique également, sans donner d’indication chiffrée, qu'elle est susceptible d’augmenter à partir du moment où la température au centre de la section commence à augmenter.

En outre, l'anisotrope du bois affecte également sa vitesse de combustion, car cette dernière est environ deux fois plus importante dans la direction longitudinale que dans les directions transversales (cf. Dietenberger 2021)"

Enfin, des essais réalisés sur des poutres exposées sur trois faces semblent montrer que la face inférieure brûle plus vite que les faces latérales (cf. Dorn1964). Cette information est cependant à considérer avec prudence car d'autre essais semblent montrer que l'orientation de la face exposée au feu n'a pas d'importance (cf. Frangi2003).

## Modèles thermiques
### Descriptions des différents types de de modèles thermiques
Plusieurs approches peuvent être considérées pour modéliser le comportement thermique du bois en situation d'incendie. Thi (cf. Thi 2017) les classe en deux catégories :
- "Les modèles thermiques simplifiés" : le séchage, la pyrolyse et la combustion sont pris en compte de manière équivalente à travers l'évolutions des propriétés thermiques du bois en fonction de la température. Les valeurs de masse volumique, capacité thermique massique et de conductivité thermique sont souvent calibrées de manière empirique de telle sorte que pour des conditions au limites et initiales données, la simulation donne des résultats comparables aux températures mesurées expérimentalement pour ce type de conditions. Les phénomènes qui accompagnent les transformations subies par le bois lors sa combustion, comme les transferts de masse, la récession de la surface exposée au feu, la production de chaleur ou la rétractation et la fissuration du charbon, sont également pris en compte de manière transparente, équivalente ou implicite dans ce type de modèle. C'est cette démarche qui est préconisé par l'EN 1995-1-2 / Annexe B (informative) pour les "calculs avancés". En général, les modèles construits selon cette démarche prennent en compte les transferts thermiques suivants :
>"conduction in solids ; radiation in the gas on the fire exposed and ambient side, and in voids ; convection in the gas at borders between the solid material and the gas; the absorption of energy when water is vaporised by introducing a heat sink" (cf. König 2006).
 Le choix des valeurs retenues pour les propriétés thermiques du bois est primordial dans ce genre de modèle et constitue le principal terrain de différenciation entre les auteurs qui l'adoptent.
- "Les modèles thermiques cinétiques" : ce type de modèle "prend en compte les cinétiques du séchage et de la pyrolyse pour résoudre l’équation de la chaleur". Les transferts de masse sont classiquement considérés comme un problème de diffusion régi par la loi de Fick associé à une loi de Darcy pour prendre en compte les mouvements d'eau libre et de gaz sous l'effet du gradient de pression généré dans le bois sous l'effet de son échauffement (cf. White 1981, Fredlund 1993, Defo 1999, Bryden 2002, Rémond 2004, Aseeva 2014 et Samaké 2016) mais il existe une grande variété de modèles disponibles que Bryden et coauteurs classent en quatre catégories :
>"The simplest of these is an energy balance in which the drying front is assumed to be infinitely thin and an energy sink at 100°C accounts for the heat of vaporization. A second method models drying of wood as an additional chemical reaction using an Arrhenius expression. A third method uses an algebraic expression for temperature as a function of moisture content to describe equilibrium moisture content in wood in an atmosphere of superheated steam. A fourth method, the diffusion model, is based on research and numerical modeling of low temperature (<200°C) drying of wood" (cf. Bryden 2002).

La cinétique de la pyrolyse, voire même l'oxydation des gaz ou d'autres réactions plus compliquées, est en général introduite par l'intermédiaire d'une loi d'Arrhenius (Schaffer 1967, Beall 1970, Shafizadeh 1984, Fredlund 1993, White 2001, Bryden 2002, Aseeva 2014,Thi 2017, Dietenberger 2021). Néanmoins la pyrolyse et la combustion du bois sont d'une extrême complexité et dépendent de multiples paramètres, il existe par conséquent des dizaines de modèles différents. Janssens en dénombre plus d'une cinquantaine pour la pyrolyse à l'époque où il écrit (cf. Janssens 2002). La plupart d'entre eux ne tiennent pas compte de la contraction et de la combustion du charbon, ni de la diffusion et de la condensation des gaz (cf. Bryden 2002).  Les modèles décomposant le processus de dégradation thermique à travers une pyrolyse primaire du bois puis plusieurs réactions thermochimiques successives sont réputées plus performants que ceux considérant une seule réaction de pyrolyse englobante.

Thi (cf. Thi 2017) compare trois "modèle thermiques cinétiques" et un "modèle thermique simplifié". Il conclue que la seconde approche est "plus prédictive pour le dimensionnement de la résistance au feu des structures en bois" à l'échelle 1:1 soumises à un feu normalisé. Par contre, elle est "moins prédictive comparée aux modèles thermiques cinétiques dans le cas des échantillons de petites tailles" ou pour une exposition à un feu non standard. En effet König précise :
>"It has been shown that effective thermal properties that have been verified for standard fire exposure would give incorrect results when applied to other fire scenarios such as parametric fire curves for natural fires" (cf. König 2006).

 Thi choisit donc d'utiliser un "modèle thermique simplifié",  pour la simulation thermomécanique d'éléments de structures exposés au feu, d'autant que cette méthode est plus "pratique" à mettre en œuvre dans la mesure où elle permet de se dispenser de l'identification de nombreux paramètres intervenant dans la combustion du bois et nécessitant des moyens importants. En outre, au regard de la littérature, le recours à des "modèles thermiques simplifiés", autrement appelés "modèles conventionnels de transfert thermique" (cf. König 2006) semble indiqué pour l'étude de la résistance au feu des structures en bois tandis que les "modèles cinétiques" sont davantage utilisés pour l'étude de la réaction au feu (inflammation, auto-extinction, débit calorifique etc.). Dans le cadre des présents travaux, seuls les modèles thermiques conventionnels sont employés. L'équation de la chaleur résolue est la suivante :
$$\rho c \frac{\partial T}{\partial t}=k\Delta T$$
avec :
$\rho$ la masse volumique [kg.m-3] ;
$c$ la capacité thermique massique [J.K-1.kg-1] ;
$k$ la conductivité thermique [W.m-1.K-1] ;
$t$ le temps [s] ;
$\Delta$ le Laplacien ;
$T$ la température dépendante du temps et de la position dans l'espace.

On remarque notamment que le terme source vaut 0, en effet la production de chaleur générée par la combustion du bois fait partie des phénomènes pris en compte de manière équivalente à travers un choix judicieux des propriétés thermiques.

### Propriétés thermiques du bois
